Repository: tyagishivae/jointuiprediction

File: UTS.ipynb (part 1 of 2)
```
# ============================================================
# UTS MINI-MODEL
#
# INPUT:
#   P, v, h, t
#
# OUTPUT:
#   UTS (MPa)
#
# Validation:
#   LOOCV
# ============================================================

import numpy as np
import pandas as pd
import warnings
import joblib

warnings.filterwarnings("ignore")

# ============================================================
# 1. EXPERIMENTAL DATA
# ============================================================

raw_data = pd.DataFrame({

    "P_W": [
        260, 280, 270, 270, 270,
        260, 270, 250, 260, 270,
        280, 280, 260, 290, 280,
        270, 270, 270, 270, 270
    ],

    "v_mm_per_s": [
        1550, 1450, 1500, 1500, 1600,
        1450, 1500, 1500, 1550, 1400,
        1550, 1450, 1450, 1500, 1550,
        1500, 1500, 1500, 1500, 1500
    ],

    "h_mm": [
        0.075, 0.075, 0.09, 0.08, 0.08,
        0.085, 0.07, 0.08, 0.085, 0.08,
        0.085, 0.085, 0.075, 0.08, 0.075,
        0.08, 0.08, 0.08, 0.08, 0.08
    ],

    "t_mm": [
        0.04, 0.04, 0.04, 0.04, 0.04,
        0.04, 0.04, 0.04, 0.04, 0.04,
        0.04, 0.04, 0.04, 0.04, 0.04,
        0.04, 0.04, 0.04, 0.04, 0.04
    ],

    "UTS_MPa": [
        850, 915, 905, 910, 793,
        870, 875, 850, 860, 939,
        920, 910, 845, 925, 900,
        910, 920, 905, 895, 915
    ]
})


# ============================================================
# 2. AVERAGE REPEATED PROCESS CONDITIONS
# ============================================================

group_cols = [
    "P_W",
    "v_mm_per_s",
    "h_mm",
    "t_mm"
]

data = (
    raw_data
    .groupby(group_cols, as_index=False)
    ["UTS_MPa"]
    .mean()
)

print("=" * 70)
print("UNIQUE PROCESS-CONDITION DATASET")
print("=" * 70)

print(data.to_string(index=False))

print("\nOriginal measurements :", len(raw_data))
print("Unique conditions     :", len(data))


# ============================================================
# 3. INPUT / TARGET
# ============================================================

features = [
    "P_W",
    "v_mm_per_s",
    "h_mm",
    "t_mm"
]

target = "UTS_MPa"

X = data[features]
y = data[target]


# ============================================================
# 4. IMPORT MODELS
# ============================================================

from sklearn.model_selection import LeaveOneOut, cross_val_predict
from sklearn.pipeline import Pipeline
from sklearn.preprocessing import PolynomialFeatures, StandardScaler

from sklearn.linear_model import (
    LinearRegression,
    Ridge,
    Lasso
)

from sklearn.ensemble import (
    RandomForestRegressor,
    ExtraTreesRegressor,
    GradientBoostingRegressor
)

from sklearn.metrics import (
    mean_squared_error,
    mean_absolute_error,
    r2_score
)


# ============================================================
# 5. CANDIDATE MODELS
# ============================================================

models = {

    # --------------------------------------------------------
    # Linear
    # --------------------------------------------------------
    "Linear Regression":
        LinearRegression(),

    # --------------------------------------------------------
    # Ridge
    # --------------------------------------------------------
    "Ridge":
        Pipeline([
            ("scaler", StandardScaler()),
            ("model", Ridge(alpha=1.0))
        ]),

    # --------------------------------------------------------
    # Lasso
    # --------------------------------------------------------
    "Lasso":
        Pipeline([
            ("scaler", StandardScaler()),
            ("model", Lasso(alpha=0.1))
        ]),

    # --------------------------------------------------------
    # Polynomial Degree 2
    # --------------------------------------------------------
    "Polynomial Degree 2":
        Pipeline([
            (
                "poly",
                PolynomialFeatures(
                    degree=2,
                    include_bias=False
                )
            ),
            (
                "model",
                Ridge(alpha=10.0)
            )
        ]),

    # --------------------------------------------------------
    # Polynomial Degree 3
    # --------------------------------------------------------
    "Polynomial Degree 3 + Ridge":
        Pipeline([
            (
                "poly",
                PolynomialFeatures(
                    degree=3,
                    include_bias=False
                )
            ),
            (
                "scaler",
                StandardScaler()
            ),
            (
                "model",
                Ridge(alpha=10.0)
            )
        ]),

    # --------------------------------------------------------
    # Random Forest
    # --------------------------------------------------------
    "Random Forest":
        RandomForestRegressor(
            n_estimators=300,
            max_depth=3,
            min_samples_leaf=2,
            max_features=0.8,
            random_state=42
        ),

    # --------------------------------------------------------
    # Extra Trees
    # --------------------------------------------------------
    "Extra Trees":
        ExtraTreesRegressor(
            n_estimators=300,
            max_depth=3,
            min_samples_leaf=2,
            max_features=0.8,
            random_state=42
        ),

    # --------------------------------------------------------
    # Gradient Boosting
    # --------------------------------------------------------
    "Gradient Boosting":
        GradientBoostingRegressor(
            n_estimators=150,
            max_depth=2,
            learning_rate=0.03,
            min_samples_leaf=2,
            random_state=42
        )
}


# ============================================================
# 6. OPTIONAL XGBOOST
# ============================================================

try:

    from xgboost import XGBRegressor

    models["XGBoost"] = XGBRegressor(
        n_estimators=200,
        max_depth=2,
        learning_rate=0.03,
        subsample=0.8,
        colsample_bytree=0.8,
        min_child_weight=2,
        reg_alpha=0.1,
        reg_lambda=2.0,
        objective="reg:squarederror",
        random_state=42
    )

    print("\nXGBoost available.")

except ImportError:

    print("\nXGBoost not installed.")


# ============================================================
# 7. OPTIONAL CATBOOST
# ============================================================

try:

    from catboost import CatBoostRegressor

    models["CatBoost"] = CatBoostRegressor(
        iterations=200,
        depth=3,
        learning_rate=0.03,
        l2_leaf_reg=5,
        loss_function="RMSE",
        verbose=False,
        random_seed=42
    )

    print("CatBoost available.")

except ImportError:

    print("CatBoost not installed.")


# ============================================================
# 8. LOOCV MODEL COMPARISON
# ============================================================

loo = LeaveOneOut()

results = []
all_predictions = {}

for name, model in models.items():

    y_pred = cross_val_predict(
        model,
        X,
        y,
        cv=loo
    )

    rmse = np.sqrt(
        mean_squared_error(y, y_pred)
    )

    mae = mean_absolute_error(
        y,
        y_pred
    )

    r2 = r2_score(
        y,
        y_pred
    )

    # Training R²
    model.fit(X, y)

    y_train_pred = model.predict(X)

    train_r2 = r2_score(
        y,
        y_train_pred
    )

    results.append({

        "Model": name,

        "LOOCV_RMSE_MPa":
            rmse,

        "LOOCV_MAE_MPa":
            mae,

        "LOOCV_R2":
            r2,

        "Training_R2":
            train_r2
    })

    all_predictions[name] = y_pred


# ============================================================
# 9. RESULTS
# ============================================================

results_df = pd.DataFrame(results)

results_df = (
    results_df
    .sort_values(
        by="LOOCV_RMSE_MPa"
    )
    .reset_index(drop=True)
)

print("\n")
print("=" * 70)
print("UTS MODEL COMPARISON")
print("=" * 70)

print(
    results_df.to_string(
        index=False,
        float_format=lambda x: f"{x:.4f}"
    )
)


# ============================================================
# 10. BEST MODEL
# ============================================================

best_name = results_df.iloc[0]["Model"]

best_model = models[best_name]

best_model.fit(X, y)

best_predictions = all_predictions[best_name]


print("\n")
print("=" * 70)
print("BEST UTS MODEL")
print("=" * 70)

print("Selected model:", best_name)

print(
    f"LOOCV RMSE = "
    f"{results_df.iloc[0]['LOOCV_RMSE_MPa']:.4f} MPa"
)

print(
    f"LOOCV MAE  = "
    f"{results_df.iloc[0]['LOOCV_MAE_MPa']:.4f} MPa"
)

print(
    f"LOOCV R²   = "
    f"{results_df.iloc[0]['LOOCV_R2']:.4f}"
)

print(
    f"Training R² = "
    f"{results_df.iloc[0]['Training_R2']:.4f}"
)


# ============================================================
# 11. ACTUAL VS PREDICTED
# ============================================================

comparison = data.copy()

comparison["Predicted_UTS_MPa"] = (
    best_predictions
)

comparison["Error_MPa"] = (
    comparison["Predicted_UTS_MPa"]
    - comparison["UTS_MPa"]
)

comparison["Absolute_Error_MPa"] = (
    comparison["Error_MPa"].abs()
)


print("\n")
print("=" * 70)
print("ACTUAL VS LOOCV PREDICTED")
print("=" * 70)

print(
    comparison[
        [
            "P_W",
            "v_mm_per_s",
            "h_mm",
            "t_mm",
            "UTS_MPa",
            "Predicted_UTS_MPa",
            "Error_MPa"
        ]
    ].to_string(
        index=False,
        float_format=lambda x: f"{x:.3f}"
    )
)


# ============================================================
# 12. PHYSICS-INSPIRED FEATURE TEST
# ============================================================

data["VED_J_per_mm3"] = (
    data["P_W"]
    / (
        data["v_mm_per_s"]
        * data["h_mm"]
        * data["t_mm"]
    )
)

data["ED_J_per_mm2"] = (
    data["P_W"]
    / (
        data["v_mm_per_s"]
        * data["h_mm"]
    )
)

data["log_VED"] = np.log(
    data["VED_J_per_mm3"]
)


feature_sets = {

    "P_v_h_t": [
        "P_W",
        "v_mm_per_s",
        "h_mm",
        "t_mm"
    ],

    "VED_only": [
        "VED_J_per_mm3"
    ],

    "P_v_h_t_VED": [
        "P_W",
        "v_mm_per_s",
        "h_mm",
        "t_mm",
        "VED_J_per_mm3"
    ],

    "P_v_h_t_logVED": [
        "P_W",
        "v_mm_per_s",
        "h_mm",
        "t_mm",
        "log_VED"
    ],

    "VED_ED": [
        "VED_J_per_mm3",
        "ED_J_per_mm2"
    ]
}


feature_results = []

for feature_name, feature_list in feature_sets.items():

    X_feature = data[feature_list]

    model = Pipeline([
        ("scaler", StandardScaler()),
        ("ridge", Ridge(alpha=1.0))
    ])

    y_pred = cross_val_predict(
        model,
        X_feature,
        y,
        cv=LeaveOneOut()
    )

    rmse = np.sqrt(
        mean_squared_error(y, y_pred)
    )

    mae = mean_absolute_error(
        y,
        y_pred
    )

    r2 = r2_score(
        y,
        y_pred
    )

    feature_results.append({

        "Feature_Set": feature_name,

        "LOOCV_RMSE_MPa":
            rmse,

        "LOOCV_MAE_MPa":
            mae,

        "LOOCV_R2":
            r2
    })


feature_results_df = (
    pd.DataFrame(feature_results)
    .sort_values("LOOCV_RMSE_MPa")
)


print("\n")
print("=" * 70)
print("PHYSICS-INSPIRED FEATURE COMPARISON")
print("=" * 70)

print(
    feature_results_df.to_string(
        index=False,
        float_format=lambda x: f"{x:.4f}"
    )
)


# ============================================================
# 13. FINAL FIT
# ============================================================

best_model.fit(
    data[features],
    y
)


# ============================================================
# 14. EXAMPLE PREDICTION
# ============================================================

example = pd.DataFrame({

    "P_W": [270],

    "v_mm_per_s": [1500],

    "h_mm": [0.08],

    "t_mm": [0.04]
})

predicted_uts = (
    best_model.predict(example)[0]
)

print("\n")
print("=" * 70)
print("EXAMPLE UTS PREDICTION")
print("=" * 70)

print(example)

print(
    f"\nPredicted UTS = "
    f"{predicted_uts:.2f} MPa"
)


# ============================================================
# 15. SAVE BEST MODEL
# ============================================================

joblib.dump(
    best_model,
    "UTS_mini_model.pkl"
)

joblib.dump(
    features,
    "UTS_feature_order.pkl"
)

print("\n")
print("Saved:")
print("  UTS_mini_model.pkl")
print("  UTS_feature_order.pkl")
```

======================================================================
UNIQUE PROCESS-CONDITION DATASET
======================================================================
 P_W  v_mm_per_s  h_mm  t_mm    UTS_MPa
 250        1500 0.080  0.04 850.000000
 260        1450 0.075  0.04 845.000000
 260        1450 0.085  0.04 870.000000
 260        1550 0.075  0.04 850.000000
 260        1550 0.085  0.04 860.000000
 270        1400 0.080  0.04 939.000000
 270        1500 0.070  0.04 875.000000
 270        1500 0.080  0.04 909.166667
 270        1500 0.090  0.04 905.000000
 270        1600 0.080  0.04 793.000000
 280        1450 0.075  0.04 915.000000
 280        1450 0.085  0.04 910.000000
 280        1550 0.075  0.04 900.000000
 280        1550 0.085  0.04 920.000000
 290        1500 0.080  0.04 925.000000

Original measurements : 20
Unique conditions     : 15

XGBoost available.
CatBoost available.


======================================================================
UTS MODEL COMPARISON
======================================================================
                      Model  LOOCV_RMSE_MPa  LOOCV_MAE_MPa  LOOCV_R2  Training_R2
                      Ridge         29.2814        22.7686    0.4136       0.6818
Polynomial Degree 3 + Ridge         29.3423        22.4935    0.4112       0.6833
          Linear Regression         29.6798        24.0475    0.3976       0.6845
                      Lasso         29.6827        23.9829    0.3975       0.6844
                   CatBoost         35.8627        23.7088    0.1204       0.8607
                Extra Trees         36.4854        27.5440    0.0896       0.4444
        Polynomial Degree 2         36.9131        28.5094    0.0682       0.7266
              Random Forest         37.5788        25.7134    0.0343       0.6029
                    XGBoost         40.7123        28.8892   -0.1335       0.7638
          Gradient Boosting         44.2730        33.8079   -0.3405       0.8575


======================================================================
BEST UTS MODEL
======================================================================
Selected model: Ridge
LOOCV RMSE = 29.2814 MPa
LOOCV MAE  = 22.7686 MPa
LOOCV R²   = 0.4136
Training R² = 0.6818


======================================================================
ACTUAL VS LOOCV PREDICTED
======================================================================
 P_W  v_mm_per_s  h_mm  t_mm  UTS_MPa  Predicted_UTS_MPa  Error_MPa
 250        1500 0.080 0.040  850.000            836.288    -13.712
 260        1450 0.075 0.040  845.000            883.257     38.257
 260        1450 0.085 0.040  870.000            892.272     22.272
 260        1550 0.075 0.040  850.000            834.938    -15.062
 260        1550 0.085 0.040  860.000            848.754    -11.246
 270        1400 0.080 0.040  939.000            912.101    -26.899
 270        1500 0.070 0.040  875.000            869.746     -5.254
 270        1500 0.080 0.040  909.167            882.643    -26.524
 270        1500 0.090 0.040  905.000            894.188    -10.812
 270        1600 0.080 0.040  793.000            872.823     79.823
 280        1450 0.075 0.040  915.000            918.091      3.091
 280        1450 0.085 0.040  910.000            936.708     26.708
 280        1550 0.075 0.040  900.000            876.173    -23.827
 280        1550 0.085 0.040  920.000            886.789    -33.211
 290        1500 0.080 0.040  925.000            929.833      4.833


======================================================================
PHYSICS-INSPIRED FEATURE COMPARISON
======================================================================
   Feature_Set  LOOCV_RMSE_MPa  LOOCV_MAE_MPa  LOOCV_R2
       P_v_h_t         29.2814        22.7686    0.4136
   P_v_h_t_VED         29.2870        22.7648    0.4134
P_v_h_t_logVED         29.3102        22.8236    0.4125
      VED_only         40.5342        33.9175   -0.1236
        VED_ED         40.6133        33.8660   -0.1280


======================================================================
EXAMPLE UTS PREDICTION
======================================================================
   P_W  v_mm_per_s  h_mm  t_mm
0  270        1500  0.08  0.04

Predicted UTS = 884.41 MPa


Saved:
  UTS_mini_model.pkl
  UTS_feature_order.pkl

```
from sklearn.pipeline import Pipeline
from sklearn.preprocessing import StandardScaler
from sklearn.linear_model import Ridge
import joblib

features = [
    "P_W",
    "v_mm_per_s",
    "h_mm",
    "t_mm"
]

X = data[features]
y = data["UTS_MPa"]

UTS_model = Pipeline([
    ("scaler", StandardScaler()),
    ("ridge", Ridge(alpha=1.0))
])

UTS_model.fit(X, y)

joblib.dump(
    UTS_model,
    "UTS_mini_model.pkl"
)

joblib.dump(
    features,
    "UTS_feature_order.pkl"
)

print("UTS mini-model saved successfully.")
```

UTS mini-model saved successfully.

```
# ============================================================
# UTS MINI-MODEL COMPARISON
# P, v, h, t  →  UTS
#
# IMPORTANT:
# Only ACTUAL experimental UTS values are used.
# No predicted/dummy UTS values are used.
# ============================================================

import numpy as np
import pandas as pd

from sklearn.model_selection import LeaveOneOut, cross_val_predict
from sklearn.pipeline import Pipeline
from sklearn.preprocessing import StandardScaler, PolynomialFeatures

from sklearn.linear_model import (
    LinearRegression,
    Ridge,
    Lasso
)

from sklearn.ensemble import (
    ExtraTreesRegressor,
    RandomForestRegressor,
    GradientBoostingRegressor
)

from sklearn.metrics import (
    mean_squared_error,
    mean_absolute_error,
    r2_score
)

from xgboost import XGBRegressor
from catboost import CatBoostRegressor


# ============================================================
# 1. ACTUAL EXPERIMENTAL DATA
# ============================================================

data = pd.DataFrame({

    "P_W": [
        260, 280, 270, 270, 270,
        260, 270, 250, 260, 270,
        280, 280, 260, 290, 280,
        270, 270, 270, 270, 270
    ],

    "v_mm_per_s": [
        1550, 1450, 1500, 1500, 1600,
        1450, 1500, 1500, 1550, 1400,
        1550, 1450, 1450, 1500, 1550,
        1500, 1500, 1500, 1500, 1500
    ],

    "h_mm": [
        0.075, 0.075, 0.09, 0.08, 0.08,
        0.085, 0.07, 0.08, 0.085, 0.08,
        0.085, 0.085, 0.075, 0.08, 0.075,
        0.08, 0.08, 0.08, 0.08, 0.08
    ],

    "t_mm": [
        0.04, 0.04, 0.04, 0.04, 0.04,
        0.04, 0.04, 0.04, 0.04, 0.04,
        0.04, 0.04, 0.04, 0.04, 0.04,
        0.04, 0.04, 0.04, 0.04, 0.04
    ],

    # ACTUAL EXPERIMENTAL UTS VALUES
    "UTS_MPa": [
        939,
        908,
        929,
        908,
        896,
        890,
        905,
        903,
        910,
        910,
        923,
        793,
        895,
        890,
        870,
        895,
        897,
        885,
        905,
        850
    ]
})


# ============================================================
# 2. REMOVE DUPLICATE PROCESS CONDITIONS
#
# Repeated P-v-h-t conditions are averaged.
# ============================================================

process_cols = [
    "P_W",
    "v_mm_per_s",
    "h_mm",
    "t_mm"
]

data = (
    data
    .groupby(process_cols, as_index=False)["UTS_MPa"]
    .mean()
)

print("=" * 70)
print("DATA CHECK")
print("=" * 70)

print("Original experimental rows :", 20)
print("Unique process conditions  :", len(data))

print("\nUnique experimental dataset:")
print(
    data.to_string(
        index=False,
        float_format=lambda x: f"{x:.3f}"
    )
)


# ============================================================
# 3. FEATURES
# ============================================================

features = [
    "P_W",
    "v_mm_per_s",
    "h_mm",
    "t_mm"
]

X = data[features]
y = data["UTS_MPa"].values


# ============================================================
# 4. LOOCV
# ============================================================

loo = LeaveOneOut()


# ============================================================
# 5. MODELS
# ============================================================

models = {

    "Linear Regression":
        Pipeline([
            ("scaler", StandardScaler()),
            ("model", LinearRegression())
        ]),

    "Ridge":
        Pipeline([
            ("scaler", StandardScaler()),
            ("model", Ridge(alpha=10))
        ]),

    "Lasso":
        Pipeline([
            ("scaler", StandardScaler()),
            ("model", Lasso(alpha=1))
        ]),

    "Polynomial Degree 2 + Ridge":
        Pipeline([
            ("poly", PolynomialFeatures(
                degree=2,
                include_bias=False
            )),
            ("scaler", StandardScaler()),
            ("model", Ridge(alpha=10))
        ]),

    "Polynomial Degree 3 + Ridge":
        Pipeline([
            ("poly", PolynomialFeatures(
                degree=3,
                include_bias=False
            )),
            ("scaler", StandardScaler()),
            ("model", Ridge(alpha=10))
        ]),

    "Extra Trees":
        ExtraTreesRegressor(
            n_estimators=300,
            max_depth=3,
            min_samples_leaf=2,
            max_features=0.8,
            random_state=42
        ),

    "Random Forest":
        RandomForestRegressor(
            n_estimators=300,
            max_depth=3,
            min_samples_leaf=2,
            max_features=0.8,
            random_state=42
        ),

    "Gradient Boosting":
        GradientBoostingRegressor(
            n_estimators=100,
            max_depth=2,
            learning_rate=0.03,
            loss="huber",
            random_state=42
        ),

    "XGBoost":
        XGBRegressor(
            n_estimators=200,
            max_depth=2,
            learning_rate=0.03,
            subsample=0.8,
            colsample_bytree=0.8,
            objective="reg:squarederror",
            random_state=42
        ),

    "CatBoost":
        CatBoostRegressor(
            iterations=200,
            depth=3,
            learning_rate=0.03,
            loss_function="RMSE",
            verbose=False,
            random_seed=42
        )
}


# ============================================================
# 6. MODEL COMPARISON
# ============================================================

results = []
predictions = {}

for name, model in models.items():

    # -------------------------------
    # LOOCV prediction
    # -------------------------------

    pred = cross_val_predict(
        model,
        X,
        y,
        cv=loo
    )

    predictions[name] = pred

    # -------------------------------
    # LOOCV metrics
    # -------------------------------

    rmse = np.sqrt(
        mean_squared_error(y, pred)
    )

    mae = mean_absolute_error(
        y, pred
    )

    r2 = r2_score(
        y, pred
    )

    # -------------------------------
    # Training R²
    # -------------------------------

    model.fit(X, y)

    train_pred = model.predict(X)

    train_r2 = r2_score(
        y,
        train_pred
    )

    results.append({

        "Model": name,

        "LOOCV_RMSE_MPa":
            rmse,

        "LOOCV_MAE_MPa":
            mae,

        "LOOCV_R2":
            r2,

        "Training_R2":
            train_r2
    })


# ============================================================
# 7. RESULTS
# ============================================================

results_df = (
    pd.DataFrame(results)
    .sort_values("LOOCV_RMSE_MPa")
    .reset_index(drop=True)
)

print("\n")
print("=" * 70)
print("UTS MODEL COMPARISON")
print("=" * 70)

print(
    results_df.to_string(
        index=False,
        float_format=lambda x: f"{x:.4f}"
    )
)


# ============================================================
# 8. BEST MODEL
# ============================================================

best_name = results_df.iloc[0]["Model"]

best_model = models[best_name]

best_pred = predictions[best_name]


print("\n")
print("=" * 70)
print("BEST UTS MODEL")
print("=" * 70)

print("Selected model:", best_name)

print(
    f"LOOCV RMSE = "
    f"{results_df.iloc[0]['LOOCV_RMSE_MPa']:.4f} MPa"
)

print(
    f"LOOCV MAE  = "
    f"{results_df.iloc[0]['LOOCV_MAE_MPa']:.4f} MPa"
)

print(
    f"LOOCV R²   = "
    f"{results_df.iloc[0]['LOOCV_R2']:.4f}"
)

print(
    f"Training R² = "
    f"{results_df.iloc[0]['Training_R2']:.4f}"
)


# ============================================================
# 9. ACTUAL VS LOOCV PREDICTION
# ============================================================

comparison = data[
    process_cols + ["UTS_MPa"]
].copy()

comparison["Predicted_UTS_MPa"] = best_pred

comparison["Residual_MPa"] = (
    comparison["UTS_MPa"].values
    - best_pred
)

comparison["Absolute_Error_MPa"] = (
    np.abs(comparison["Residual_MPa"])
)


print("\n")
print("=" * 70)
print("ACTUAL VS LOOCV PREDICTED")
print("=" * 70)

print(
    comparison.to_string(
        index=False,
        float_format=lambda x: f"{x:.3f}"
    )
)


# ============================================================
# 10. RESIDUAL STATISTICS
# ============================================================

residuals = comparison["Residual_MPa"].values

print("\n")
print("=" * 70)
print("UTS RESIDUAL STATISTICS")
print("=" * 70)

print(
    f"Mean residual   = {np.mean(residuals):.4f} MPa"
)

print(
    f"Std residual    = {np.std(residuals, ddof=1):.4f} MPa"
)

print(
    f"Median residual = {np.median(residuals):.4f} MPa"
)

print(
    f"Min residual    = {np.min(residuals):.4f} MPa"
)

print(
    f"Max residual    = {np.max(residuals):.4f} MPa"
)

print(
    f"MAE             = "
    f"{mean_absolute_error(y, best_pred):.4f} MPa"
)
```

======================================================================
DATA CHECK
======================================================================
Original experimental rows : 20
Unique process conditions  : 15

Unique experimental dataset:
 P_W  v_mm_per_s  h_mm  t_mm  UTS_MPa
 250        1500 0.080 0.040  903.000
 260        1450 0.075 0.040  895.000
 260        1450 0.085 0.040  890.000
 260        1550 0.075 0.040  939.000
 260        1550 0.085 0.040  910.000
 270        1400 0.080 0.040  910.000
 270        1500 0.070 0.040  905.000
 270        1500 0.080 0.040  890.000
 270        1500 0.090 0.040  929.000
 270        1600 0.080 0.040  896.000
 280        1450 0.075 0.040  908.000
 280        1450 0.085 0.040  793.000
 280        1550 0.075 0.040  870.000
 280        1550 0.085 0.040  923.000
 290        1500 0.080 0.040  890.000


======================================================================
UTS MODEL COMPARISON
======================================================================
                      Model  LOOCV_RMSE_MPa  LOOCV_MAE_MPa  LOOCV_R2  Training_R2
                      Ridge         36.8039        25.5470   -0.2926       0.1545
              Random Forest         37.3858        24.6699   -0.3338       0.3708
                Extra Trees         37.4908        25.0150   -0.3413       0.3751
Polynomial Degree 2 + Ridge         38.7016        28.0239   -0.4293       0.1796
Polynomial Degree 3 + Ridge         39.5331        29.1785   -0.4914       0.1857
                      Lasso         39.6190        29.3280   -0.4979       0.1810
          Linear Regression         40.0570        29.9577   -0.5312       0.1839
                   CatBoost         41.1873        30.1518   -0.6188       0.8884
                    XGBoost         55.4658        45.2491   -1.9358       0.6559
          Gradient Boosting         58.4195        41.1325   -2.2567       0.3762


======================================================================
BEST UTS MODEL
======================================================================
Selected model: Ridge
LOOCV RMSE = 36.8039 MPa
LOOCV MAE  = 25.5470 MPa
LOOCV R²   = -0.2926
Training R² = 0.1545


======================================================================
ACTUAL VS LOOCV PREDICTED
======================================================================
 P_W  v_mm_per_s  h_mm  t_mm  UTS_MPa  Predicted_UTS_MPa  Residual_MPa  Absolute_Error_MPa
 250        1500 0.080 0.040  903.000            912.566        -9.566               9.566
 260        1450 0.075 0.040  895.000            901.041        -6.041               6.041
 260        1450 0.085 0.040  890.000            897.746        -7.746               7.746
 260        1550 0.075 0.040  939.000            903.133        35.867              35.867
 260        1550 0.085 0.040  910.000            905.077         4.923               4.923
 270        1400 0.080 0.040  910.000            879.094        30.906              30.906
 270        1500 0.070 0.040  905.000            899.375         5.625               5.625
 270        1500 0.080 0.040  890.000            897.214        -7.214               7.214
 270        1500 0.090 0.040  929.000            881.929        47.071              47.071
 270        1600 0.080 0.040  896.000            910.612       -14.612              14.612
 280        1450 0.075 0.040  908.000            883.034        24.966              24.966
 280        1450 0.085 0.040  793.000            903.751      -110.751             110.751
 280        1550 0.075 0.040  870.000            903.026       -33.026              33.026
 280        1550 0.085 0.040  923.000            887.070        35.930              35.930
 290        1500 0.080 0.040  890.000            881.041         8.959               8.959


======================================================================
UTS RESIDUAL STATISTICS
======================================================================
Mean residual   = 0.3527 MPa
Std residual    = 38.0939 MPa
Median residual = 4.9225 MPa
Min residual    = -110.7512 MPa
Max residual    = 47.0714 MPa
MAE             = 25.5470 MPa

```
# ============================================================
# UTS — RESIDUAL / ERROR CALIBRATION
# ============================================================

import numpy as np
import pandas as pd

from sklearn.model_selection import LeaveOneOut, cross_val_predict
from sklearn.pipeline import Pipeline
from sklearn.preprocessing import StandardScaler
from sklearn.linear_model import Lasso


# ============================================================
# 1. EXPERIMENTAL DATA
# ============================================================

data = pd.DataFrame({

    "P_W": [
        260, 280, 270, 270, 270,
        260, 270, 250, 260, 270,
        280, 280, 260, 290, 280,
        270, 270, 270, 270, 270
    ],

    "v_mm_per_s": [
        1550, 1450, 1500, 1500, 1600,
        1450, 1500, 1500, 1550, 1400,
        1550, 1450, 1450, 1500, 1550,
        1500, 1500, 1500, 1500, 1500
    ],

    "h_mm": [
        0.075, 0.075, 0.09, 0.08, 0.08,
        0.085, 0.07, 0.08, 0.085, 0.08,
        0.085, 0.085, 0.075, 0.08, 0.075,
        0.08, 0.08, 0.08, 0.08, 0.08
    ],

    "t_mm": [
        0.04, 0.04, 0.04, 0.04, 0.04,
        0.04, 0.04, 0.04, 0.04, 0.04,
        0.04, 0.04, 0.04, 0.04, 0.04,
        0.04, 0.04, 0.04, 0.04, 0.04
    ],

    "UTS_MPa": [
        939,
        908,
        929,
        908,
        896,
        890,
        905,
        903,
        910,
        910,
        923,
        793,
        895,
        890,
        870,
        895,
        897,
        885,
        905,
        850
    ]
})


# ============================================================
# 2. REMOVE DUPLICATE PROCESS CONDITIONS
# ============================================================

process_cols = [
    "P_W",
    "v_mm_per_s",
    "h_mm",
    "t_mm"
]

data = (
    data
    .groupby(
        process_cols,
        as_index=False
    )["UTS_MPa"]
    .mean()
)


# ============================================================
# 3. FEATURES
# ============================================================

features = [
    "P_W",
    "v_mm_per_s",
    "h_mm",
    "t_mm"
]

X = data[features]

y = data["UTS_MPa"].values


# ============================================================
# 4. LASSO MODEL
# ============================================================

uts_model = Pipeline([

    (
        "scaler",
        StandardScaler()
    ),

    (
        "lasso",
        Lasso(alpha=1)
    )
])


# ============================================================
# 5. LOOCV
# ============================================================

loo = LeaveOneOut()

predicted_uts = cross_val_predict(
    uts_model,
    X,
    y,
    cv=loo
)


# ============================================================
# 6. RESIDUALS
# ============================================================

residual = (
    y - predicted_uts
)

data["Predicted_UTS_MPa"] = predicted_uts

data["Residual_MPa"] = residual

data["AbsoluteError_MPa"] = np.abs(
    residual
)


# ============================================================
# 7. METRICS
# ============================================================

rmse = np.sqrt(
    np.mean(residual**2)
)

mae = np.mean(
    np.abs(residual)
)

print("\n")
print("=" * 70)
print("UTS LOOCV PERFORMANCE")
print("=" * 70)

print(f"RMSE = {rmse:.4f} MPa")
print(f"MAE  = {mae:.4f} MPa")


# ============================================================
# 8. RESIDUAL STATISTICS
# ============================================================

print("\n")
print("=" * 70)
print("UTS RESIDUAL STATISTICS")
print("=" * 70)

print(
    f"Mean residual       = "
    f"{residual.mean():.4f} MPa"
)

print(
    f"Residual std        = "
    f"{residual.std(ddof=1):.4f} MPa"
)

print(
    f"Residual median     = "
    f"{np.median(residual):.4f} MPa"
)

print(
    f"Minimum residual    = "
    f"{residual.min():.4f} MPa"
)

print(
    f"Maximum residual    = "
    f"{residual.max():.4f} MPa"
)

print(
    f"95% residual range  = "
    f"{np.percentile(residual, 2.5):.4f} "
    f"to "
    f"{np.percentile(residual, 97.5):.4f} MPa"
)


# ============================================================
# 9. ROBUST SIGMA
# ============================================================

median_residual = np.median(
    residual
)

mad = np.median(
    np.abs(
        residual -
        median_residual
    )
)

robust_sigma = (
    1.4826 * mad
)

print("\n")
print("=" * 70)
print("ROBUST ERROR")
print("=" * 70)

print(
    f"Standard deviation = "
    f"{residual.std(ddof=1):.4f} MPa"
)

print(
    f"Robust sigma       = "
    f"{robust_sigma:.4f} MPa"
)


# ============================================================
# 10. FULL RESIDUAL TABLE
# ============================================================

print("\n")
print("=" * 70)
print("LOOCV RESIDUAL TABLE")
print("=" * 70)

print(
    data[
        process_cols
        + [
            "UTS_MPa",
            "Predicted_UTS_MPa",
            "Residual_MPa"
        ]
    ]
    .to_string(
        index=False,
        float_format=lambda x: f"{x:.3f}"
    )
)


# ============================================================
# 11. SAVE RESIDUAL INFORMATION
# ============================================================

residual_info = {

    "residual_pool_MPa":
        residual,

    "mean_residual_MPa":
        residual.mean(),

    "std_residual_MPa":
        residual.std(ddof=1),

    "median_residual_MPa":
        median_residual,

    "robust_sigma_MPa":
        robust_sigma,

    "features":
        features
}


print("\n")
print("=" * 70)
print("READY FOR UTS ERROR CALIBRATION")
print("=" * 70)

print(
    "We will use these residuals to determine "
    "the error model before saving the final UTS mini-model."
)
```



======================================================================
UTS LOOCV PERFORMANCE
======================================================================
RMSE = 39.6190 MPa
MAE  = 29.3280 MPa


======================================================================
UTS RESIDUAL STATISTICS
======================================================================
Mean residual       = 0.7075 MPa
Residual std        = 41.0030 MPa
Residual median     = -1.6154 MPa
Minimum residual    = -111.6360 MPa
Maximum residual    = 53.6574 MPa
95% residual range  = -84.9780 to 49.3019 MPa


======================================================================
ROBUST ERROR
======================================================================
Standard deviation = 41.0030 MPa
Robust sigma       = 30.4376 MPa


======================================================================
LOOCV RESIDUAL TABLE
======================================================================
 P_W  v_mm_per_s  h_mm  t_mm  UTS_MPa  Predicted_UTS_MPa  Residual_MPa
 250        1500 0.080 0.040  903.000            921.853       -18.853
 260        1450 0.075 0.040  895.000            903.319        -8.319
 260        1450 0.085 0.040  890.000            899.401        -9.401
 260        1550 0.075 0.040  939.000            907.354        31.646
 260        1550 0.085 0.040  910.000            911.615        -1.615
 270        1400 0.080 0.040  910.000            869.513        40.487
 270        1500 0.070 0.040  905.000            899.340         5.660
 270        1500 0.080 0.040  890.000            897.214        -7.214
 270        1500 0.090 0.040  929.000            875.343        53.657
 270        1600 0.080 0.040  896.000            918.145       -22.145
 280        1450 0.075 0.040  908.000            873.565        34.435
 280        1450 0.085 0.040  793.000            904.636      -111.636
 280        1550 0.075 0.040  870.000            905.470       -35.470
 280        1550 0.085 0.040  923.000            881.787        41.213
 290        1500 0.080 0.040  890.000            871.830        18.170


======================================================================
READY FOR UTS ERROR CALIBRATION
======================================================================
We will use these residuals to determine the error model before saving the final UTS mini-model.

```
# ============================================================
# UTS OUTLIER / SENSITIVITY ANALYSIS
#
# Purpose:
# 1. Evaluate the official model using ALL experimental data
# 2. Temporarily remove the 793 MPa point for sensitivity only
# 3. Compare model performance
# 4. Examine residuals
# 5. Estimate robust UTS error
#
# IMPORTANT:
# The 793 MPa point is NOT deleted from the official dataset.
# ============================================================

import numpy as np
import pandas as pd

from sklearn.model_selection import LeaveOneOut, cross_val_predict
from sklearn.pipeline import Pipeline
from sklearn.preprocessing import StandardScaler
from sklearn.linear_model import Ridge
from sklearn.metrics import (
    mean_squared_error,
    mean_absolute_error,
    r2_score
)


# ============================================================
# 1. EXPERIMENTAL DATA
# ============================================================

data = pd.DataFrame({

    "P_W": [
        260, 280, 270, 270, 270,
        260, 270, 250, 260, 270,
        280, 280, 260, 290, 280,
        270, 270, 270, 270, 270
    ],

    "v_mm_per_s": [
